Repository: CPrescher/PhaseSmith

# PhaseSmith

PhaseSmith is an open-source library for powder and single-crystal diffraction
analysis, with a native Rust numerical core and a typed Python/NumPy API.
It supports scientific scripts and native applications through the same
calculation kernels.

- **Powder diffraction:** X-ray and neutron constant-wavelength and neutron TOF
  calculations, background subtraction, Le Bail intensity extraction,
  [CW Pawley](docs/pawley.md), [TOF Pawley](docs/tof-pawley.md), and
  [Rietveld refinement](docs/rietveld.md). Profile models include TCH, CW
  U/V/W/X/Y broadening, FCJ asymmetry, wavelength components and explicit sample
  physics, with analytical derivatives and multi-phase workflows.
- **Single-crystal diffraction:** original-frame masks, spot detection,
  reciprocal indexing, lattice/grain discovery, geometry fitting, prediction,
  integration, learned profiles, intensity corrections/scaling, structure search
  and candidate assessment. These capabilities ship in ordinary builds from
  version 0.8 through [`phasesmith.single_crystal`](docs/single-crystal.md)
  and the native Rust facade.

Shared crystallography includes general cells, exact symmetry, reflection
generation, X-ray/neutron scattering factors and structure factors. The
[mathematical reference](docs/mathematics/index.md) documents the equations,
units and analytical derivatives for both APIs.

Single-crystal structure search includes internal candidate polishing with
explicit termination limits; standalone single-crystal structure refinement
is outside the current scope. See the [single-crystal guide](docs/single-crystal.md)
for supported inputs, priors and validation limits. The
[MgSiO3 example](docs/enstatite-raw-workflow.md) keeps large raw data external.

Install the Python interface from PyPI or the native Rust facade from
crates.io:

```shell
python -m pip install phasesmith
cargo add phasesmith
```

Choose a starting point in the [versioned documentation](https://phasesmith.readthedocs.io/):

- **Powder:** [first calculation](docs/getting-started.md),
  [powder-file/CIF import](docs/cif-import.md), then
  [Le Bail](docs/lebail.md), [Pawley](docs/pawley.md) or
  [Rietveld](docs/rietveld.md).
- **Single crystal:** [NumPy-only tutorial](docs/single-crystal-quickstart.md)
  or the [complete original-frame workflow/API](docs/single-crystal-workflow-api.md).
- **Native Rust applications:** [Rust API and integration guide](docs/rust-api.md).
  Rust consumers call the library directly; HDF5 input is optional.

Use documentation matching the installed PyPI/crates.io version. Documentation
sources live in [docs](docs/index.md), and the architecture and non-negotiable
numerical rules are in [PROJECT_BRIEF.md](PROJECT_BRIEF.md). The tag-driven
GitHub/PyPI/crates.io process is documented in
[docs/releasing.md](docs/releasing.md).

# External real-data validation

PhaseSmith does not bundle tutorial patterns and does not import or execute
GSAS-II. The command below explicitly downloads files from commit-pinned HTTPS
locations, verifies their byte sizes and SHA-256 hashes, and runs only
PhaseSmith code:

```bash
python tools/validate_real_data.py --fetch \
  --data-directory validation/data \
  --output validation/results/local.json
```

`validation/data/` and local result files are ignored. The two current cases
have deliberately different meanings:

- `aps-sucrose-11bmb` exercises the supported monochromatic FXYE → background
  → symmetry/reflection generation → Le Bail → analytical profile-refinement
  path on the official APS 11-BM sucrose tutorial pattern. Its `Rwp <= 0.22`
  threshold is a regression smoke gate for the present model, not a claim of
  numerical equivalence with GSAS-II. The tutorial's lower final residual uses
  additional staged background-peak, crystallite-size, microstrain, lattice,
  and repeated extraction refinements.
- `iucr-qarr-1g` verifies the 7,251-point 5–150° input and its explicit Cu Kα1/
  Kα2 instrument metadata. It then reports `blocked`, because the full
  structure-factor Rietveld request currently accepts a single monochromatic
  wavelength even though the lower-level profile kernel supports discrete
  components. No quantitative accuracy result is fabricated. The published
  weighed targets are Al2O3 31.37%, ZnO 34.21%, and CaF2 34.42%.

The QARR case comes from the [IUCr quantitative phase analysis round
robin](https://www.iucr.org/__data/iucr/powder/QARR/data-kit.htm), with files
retrieved from a commit-pinned public mirror because the legacy IUCr asset URL
does not permit automated retrieval. The sucrose files come from the official
[GSAS-II tutorial repository](https://github.com/AdvancedPhotonSource/GSAS-II-Tutorials/tree/e2485148a3d7ee4757239b1ba40653f1f715bba5/LeBail/data).

The committed `validation/results/2026-08-07-baseline.json` records the first
reviewed run. Elapsed time is diagnostic host timing, not a cross-machine
performance acceptance threshold.

File: validation/results/2026-08-10-rowles-gsasii.json
{
  "comparison_kind": "converted_shared_inputs_matched_common_parameterizations",
  "comparisons": {
    "1a": {
      "cross_implementation_validation": {
        "checks": {
          "maximum_phase_fraction_delta": {
            "limit": 0.005,
            "measured": 0.0013421703694428376,
            "passed": true
          },
          "poisson_rwp_delta": {
            "limit": 0.005,
            "measured": 0.00303383776985075,
            "passed": true
          },
          "profile_correlation_delta": {
            "limit": 0.002,
            "measured": 4.773828658999335e-05,
            "passed": true
          },
          "unit_weight_rwp_delta": {
            "limit": 0.005,
            "measured": 0.0005458206847980401,
            "passed": true
          }
        },
        "failed_checks": [],
        "phase_fraction_deltas": {
          "Al2O3": 0.0013421703694428376,
          "CaF2": 0.0013320928921461972,
          "ZnO": 1.0077477296720205e-05
        },
        "status": "passed"
      },
      "gsasii": {
        "arrays_output_sha256": null,
        "final_parameters": {
          "instrument": {
            "I(L2)/I(L1)": [
              0.525027119169,
              0.525027119169,
              false
            ],
            "Lam1": [
              1.54065055509,
              1.54065055509,
              false
            ],
            "Lam2": [
              1.54448995307,
              1.54448995307,
              false
            ],
            "Polariz.": [
              0.5,
              0.5,
              false
            ],
            "SH/L": [
              0.002,
              0.002,
              false
            ],
            "Type": [
              "PXC",
              "PXC",
              false
            ],
            "U": [
              2.0,
              8.794709534075269,
              true
            ],
            "V": [
              -2.0,
              -8.305470388103265,
              true
            ],
            "W": [
              5.0,
              3.7547824968652987,
              true
            ],
            "X": [
              0.0,
              0.0,
              false
            ],
            "Y": [
              0.0,
              0.0,
              false
            ],
            "Z": [
              0.0,
              0.0,
              false
            ],
            "Zero": [
              0.0,
              0.006719551371277661,
              true
            ]
          },
          "phases": {
            "Al2O3": {
              "atoms": [
                {
                  "coordinates": [
                    0.0,
                    0.0,
                    0.3522
                  ],
                  "label": "Al1",
                  "occupancy": 1.0,
                  "uiso_angstrom2": 0.006083069499961
                },
                {
                  "coordinates": [
                    0.6937,
                    0.0,
                    0.25
                  ],
                  "label": "O1",
                  "occupancy": 1.0,
                  "uiso_angstrom2": 0.0029069604729202226
                }
              ],
              "hap": {
                "Mustrain": [
                  "isotropic",
                  [
                    1566.5227006089062,
                    1000.0,
                    1.0
                  ],
                  [
                    true,
                    false,
                    false
                  ],
                  [
                    0,
                    0,
                    1
                  ],
                  [
                    0.01,
                    0.01,
                    0.01
                  ],
                  [
                    false,
                    false,
                    false
                  ]
                ],
                "Pref.Ori.": [
                  "MD",
                  1.0,
                  false,
                  [
                    0,
                    0,
                    1
                  ],
                  0,
                  {},
                  [],
                  0.1
                ],
                "Scale": [
                  37.296471857563375,
                  true
                ],
                "Size": [
                  "isotropic",
                  [
                    0.2733004897953121,
                    1.0,
                    1.0
                  ],
                  [
                    true,
                    false,
                    false
                  ],
                  [
                    0,
                    0,
                    1
                  ],
                  [
                    1.0,
                    1.0,
                    1.0,
                    0.0,
                    0.0,
                    0.0
                  ],
                  [
                    false,
                    false,
                    false,
                    false,
                    false,
                    false
                  ]
                ]
              }
            },
            "CaF2": {
              "atoms": [
                {
                  "coordinates": [
                    0.0,
                    0.0,
                    0.0
                  ],
                  "label": "Ca1",
                  "occupancy": 1.0,
                  "uiso_angstrom2": 0.005771900562260017
                },
                {
                  "coordinates": [
                    0.25,
                    0.25,
                    0.25
                  ],
                  "label": "F1",
                  "occupancy": 1.0,
                  "uiso_angstrom2": 0.008445093501502738
                }
              ],
              "hap": {
                "Mustrain": [
                  "isotropic",
                  [
                    1296.1019392388864,
                    1000.0,
                    1.0
                  ],
                  [
                    true,
                    false,
                    false
                  ],
                  [
                    0,
                    0,
                    1
                  ],
                  [
                    0.01,
                    0.01
                  ],
                  [
                    false,
                    false
                  ]
                ],
                "Pref.Ori.": [
                  "MD",
                  1.0,
                  false,
                  [
                    0,
                    0,
                    1
                  ],
                  0,
                  {},
                  [],
                  0.1
                ],
                "Scale": [
                  4976.326937504535,
                  true
                ],
                "Size": [
                  "isotropic",
                  [
                    0.3459420012913669,
                    1.0,
                    1.0
                  ],
                  [
                    true,
                    false,
                    false
                  ],
                  [
                    0,
                    0,
                    1
                  ],
                  [
                    1.0,
                    1.0,
                    1.0,
                    0.0,
                    0.0,
                    0.0
                  ],
                  [
                    false,
                    false,
                    false,
                    false,
                    false,
                    false
                  ]
                ]
              }
            },
            "ZnO": {
              "atoms": [
                {
                  "coordinates": [
                    0.333333333,
                    0.666666667,
                    0.0
                  ],
                  "label": "Zn1",
                  "occupancy": 1.0,
                  "uiso_angstrom2": 0.006842651557312554
                },
                {
                  "coordinates": [
                    0.333333333,
                    0.666666667,
                    0.375
                  ],
                  "label": "O1",
                  "occupancy": 1.0,
                  "uiso_angstrom2": -0.006269760785696075
                }
              ],
              "hap": {
                "Mustrain": [
                  "isotropic",
                  [
                    581.8931659352189,
                    1000.0,
                    1.0
                  ],
                  [
                    true,
                    false,
                    false
                  ],
                  [
                    0,
                    0,
                    1
                  ],
                  [
                    0.01,
                    0.01,
                    0.01
                  ],
                  [
                    false,
                    false,
                    false
                  ]
                ],
                "Pref.Ori.": [
                  "MD",
                  1.0,
                  false,
                  [
                    0,
                    0,
                    1
                  ],
                  0,
                  {},
                  [],
                  0.1
                ],
                "Scale": [
                  331.014682632381,
                  true
                ],
                "Size": [
                  "isotropic",
                  [
                    0.22553549700923423,
                    1.0,
                    1.0
                  ],
                  [
                    true,
                    false,
                    false
                  ],
                  [
                    0,
                    0,
                    1
                  ],
                  [
                    1.0,
                    1.0,
                    1.0,
                    0.0,
                    0.0,
                    0.0
                  ],
                  [
                    false,
                    false,
                    false,
                    false,
                    false,
                    false
                  ]
                ]
              }
            }
          },
          "vary_list": [
            "0::AUiso:0",
            "0::AUiso:1",
            "1::AUiso:0",
            "1::AUiso:1",
            "2::AUiso:0",
            "2::AUiso:1",
            "0:0:Scale",
            "0:0:Mustrain;i",
            "0:0:Size;i",
            "1:0:Scale",
            "1:0:Mustrain;i",
            "1:0:Size;i",
            "2:0:Scale",
            "2:0:Mustrain;i",
            "2:0:Size;i",
            ":0:Back;0",
            ":0:Back;1",
            ":0:Back;2",
            ":0:Back;3",
            ":0:Back;4",
            ":0:Back;5",
            ":0:Back;6",
            ":0:U",
            ":0:V",
            ":0:W",
            ":0:Zero"
          ]
        },
        "implementation": "GSAS-II",
        "input_sha256": {
          "1a.xy": "04643a24457bdefadb44b3432c569d353c49e777d1b3089e42b91a23db7c8a84",
          "Al2O3.cif": "b6f2aba7fe62ea043a741906ac334af14940833dd6530c614a6ecbf473d19b4c",
          "CaF2.cif": "ff315c7e7e2aced380506cf6b0364137f110a6816b7bf49f02e4f07ad1242574",
          "ZnO.cif": "b46c70c9d3edbfffec06b450f9e9ccf7478907de05c6e5d4fec25ddee9bbf978",
          "common.instprm": "040d72370b017795611ba52cf48aa7106b095936d2f57989f9faca420bade63a",
          "experiment.json": "2dc7e039d29ace56bc86ce9c844239413774e6457655c0e037a715fbc5e7862e"
        },
        "numpy_version": "2.4.2",
        "python_version": "3.13.5",
        "recipe": {
          "common_subset": true,
          "cycles_per_stage": 8
        },
        "result": {
          "free_parameter_count": 26,
          "maximum_weight_fraction_error": 0.0073642713106620294,
          "poisson_rwp": 0.09085309604089926,
          "profile_correlation": 0.9968885646400792,
          "reflection_count": 109,
          "sample": "1a",
          "sample_count": 14066,
          "unit_weight_rwp": 0.07688471273040856,
          "weight_fractions": {
            "Al2O3": 0.01399095551043049,
            "CaF2": 0.9529733158002316,
            "ZnO": 0.03303572868933797
          }
        },
        "revision": "c0bc79b259cdf0065480b5fbd57674ddf12c4a23",
        "sample": "1a",
        "schema_version": 1,
        "scope": "curtin_rowles_qpa_topas_common_subset",
        "stage_rwp_percent": {
          "displacement": 9.085309604089927,
          "instrument": 12.15476401840802,
          "sample_broadening": 9.104350609682847,
          "scale_background": 16.631181961168302
        },
        "stage_timing_ms": {
          "displacement": 363.403583,
          "instrument": 674.362083,
          "sample_broadening": 1021.896916,
          "scale_background": 290.436875
        }
      },
      "phasesmith": {
        "elapsed_seconds": 2.472494999994524,
        "free_parameter_count": 26,
        "maximum_weight_fraction_error": 0.00737434878795875,
        "poisson_rwp": 0.08781925827104851,
        "profile_correlation": 0.9969363029266692,
        "reflection_count": 109,
        "sample": "1a",
        "sample_count": 14066,
        "termination_reasons": [
          "max_iterations",
          "converged",
          "repeated_rejections",
          "converged",
          "converged",
          "converged"
        ],
        "unit_weight_rwp": 0.07633889204561052,
        "weight_fractions": {
          "Al2O3": 0.015333125879873328,
          "CaF2": 0.9516412229080854,
          "ZnO": 0.03302565121204125
        }
      }
    },
    "1e": {
      "cross_implementation_validation": {
        "checks": {
          "maximum_phase_fraction_delta": {
            "limit": 0.005,
            "measured": 0.0023974710050364,
            "passed": true
          },
          "poisson_rwp_delta": {
            "limit": 0.005,
            "measured": 0.0006893047427248833,
            "passed": true
          },
          "profile_correlation_delta": {
            "limit": 0.002,
            "measured": 0.00017521294439759583,
            "passed": true
          },
          "unit_weight_rwp_delta": {
            "limit": 0.005,
            "measured": 0.0014606526249296842,
            "passed": true
          }
        },
        "failed_checks": [],
        "phase_fraction_deltas": {
          "Al2O3": 0.0023974710050364,
          "CaF2": 0.0017429710525497244,
          "ZnO": 0.0006544999524867867
        },
        "status": "passed"
      },
      "gsasii": {
        "arrays_output_sha256": null,
        "final_parameters": {
          "instrument": {
            "I(L2)/I(L1)": [
              0.525027119169,
              0.525027119169,
              false
            ],
            "Lam1": [
              1.54065055509,
              1.54065055509,
              false
            ],
            "Lam2": [
              1.54448995307,
              1.54448995307,
              false
            ],
            "Polariz.": [
              0.5,
              0.5,
              false
            ],
            "SH/L": [
              0.002,
              0.002,
              false
            ],
            "Type": [
              "PXC",
              "PXC",
              false
            ],
            "U": [
              2.0,
              1.4707773215109732,
              true
            ],
            "V": [
              -2.0,
              -1.935916526941158,
              true
            ],
            "W": [
              5.0,
              3.4834657840502423,
              true
            ],
            "X": [
              0.0,
              0.0,
              false
            ],
            "Y": [
              0.0,
              0.0,
              false
            ],
            "Z": [
              0.0,
              0.0,
              false
            ],
            "Zero": [
              0.0,
              -0.02344282635216906,
              true
            ]
          },
          "phases": {
            "Al2O3": {
              "atoms": [
                {
                  "coordinates": [
                    0.0,
                    0.0,
                    0.3522
                  ],
                  "label": "Al1",
                  "occupancy": 1.0,
                  "uiso_angstrom2": 0.003832976925947684
                },
                {
                  "coordinates": [
                    0.6937,
                    0.0,
                    0.25
                  ],
                  "label": "O1",
                  "occupancy": 1.0,
                  "uiso_angstrom2": 0.001367932279328514
                }
              ],
              "hap": {
                "Mustrain": [
                  "isotropic",
                  [
                    941.8346612012608,
                    1000.0,
                    1.0
                  ],
                  [
                    true,
                    false,
                    false
                  ],
                  [
                    0,
                    0,
                    1
                  ],
                  [
                    0.01,
                    0.01,
                    0.01
                  ],
                  [
                    false,
                    false,
                    false
                  ]
                ],
                "Pref.Ori.": [
                  "MD",
                  1.0,
                  false,
                  [
                    0,
                    0,
                    1
                  ],
                  0,
                  {},
                  [],
                  0.1
                ],
                "Scale": [
                  5751.532064034368,
                  true
                ],
                "Size": [
                  "isotropic",
                  [
                    0.20704416931339995,
                    1.0,
                    1.0
                  ],
                  [
                    true,
                    false,
                    false
                  ],
                  [
                    0,
                    0,
                    1
                  ],
                  [
                    1.0,
                    1.0,
                    1.0,
                    0.0,
                    0.0,
                    0.0
                  ],
                  [
                    false,
                    false,
                    false,
                    false,
                    false,
                    false
                  ]
                ]
              }
            },
            "CaF2": {
              "atoms": [
                {
                  "coordinates": [
                    0.0,
                    0.0,
                    0.0
                  ],
                  "label": "Ca1",
                  "occupancy": 1.0,
                  "uiso_angstrom2": 0.006527117645982536
                },
                {
                  "coordinates": [
                    0.25,
                    0.25,
                    0.25
                  ],
                  "label": "F1",
                  "occupancy": 1.0,
                  "uiso_angstrom2": 0.010610025042017903
                }
              ],
              "hap": {
                "Mustrain": [
                  "isotropic",
                  [
                    1530.9441771517602,
                    1000.0,
                    1.0
                  ],
                  [
                    true,
                    false,
                    false
                  ],
                  [
                    0,
                    0,
                    1
                  ],
                  [
                    0.01,
                    0.01
                  ],
                  [
                    false,
                    false
                  ]
                ],
                "Pref.Ori.": [
                  "MD",
                  1.0,
                  false,
                  [
                    0,
                    0,
                    1
                  ],
                  0,
                  {},
                  [],
                  0.1
                ],
                "Scale": [
                  5705.249445344835,
                  true
                ],
                "Size": [
                  "isotropic",
                  [
                    0.36031978873114845,
                    1.0,
                    1.0
                  ],
                  [
                    true,
                    false,
                    false
                  ],
                  [
                    0,
                    0,
                    1
                  ],
                  [
                    1.0,
                    1.0,
                    1.0,
                    0.0,
                    0.0,
                    0.0
                  ],
                  [
                    false,
                    false,
                    false,
                    false,
                    false,
                    false
                  ]
                ]
              }
            },
            "ZnO": {
              "atoms": [
                {
                  "coordinates": [
                    0.333333333,
                    0.666666667,
                    0.0
                  ],
                  "label": "Zn1",
                  "occupancy": 1.0,
                  "uiso_angstrom2": 0.007369506308957908
                },
                {
                  "coordinates": [
                    0.333333333,
                    0.666666667,
                    0.375
                  ],
                  "label": "O1",
                  "occupancy": 1.0,
                  "uiso_angstrom2": 0.0001630073445813416
                }
              ],
              "hap": {
                "Mustrain": [
                  "isotropic",
                  [
                    692.3794149070637,
                    1000.0,
                    1.0
                  ],
                  [
                    true,
                    false,
                    false
                  ],
                  [
                    0,
                    0,
                    1
                  ],
                  [
                    0.01,
                    0.01,
                    0.01
                  ],
                  [
                    false,
                    false,
                    false
                  ]
                ],
                "Pref.Ori.": [
                  "MD",
                  1.0,
                  false,
                  [
                    0,
                    0,
                    1
                  ],
                  0,
                  {},
                  [],
                  0.1
                ],
                "Scale": [
                  5335.868095092026,
                  true
                ],
                "Size": [
                  "isotropic",
                  [
                    0.2100083760229873,
                    1.0,
                    1.0
                  ],
                  [
                    true,
                    false,
                    false
                  ],
                  [
                    0,
                    0,
                    1
                  ],
                  [
                    1.0,
                    1.0,
                    1.0,
                    0.0,
                    0.0,
                    0.0
                  ],
                  [
                    false,
                    false,
                    false,
                    false,
                    false,
                    false
                  ]
                ]
              }
            }
          },
          "vary_list": [
            "0::AUiso:0",
            "0::AUiso:1",
            "1::AUiso:0",
            "1::AUiso:1",
            "2::AUiso:0",
            "2::AUiso:1",
            "0:0:Scale",
            "0:0:Mustrain;i",
            "0:0:Size;i",
            "1:0:Scale",
            "1:0:Mustrain;i",
            "1:0:Size;i",
            "2:0:Scale",
            "2:0:Mustrain;i",
            "2:0:Size;i",
            ":0:Back;0",
            ":0:Back;1",
            ":0:Back;2",
            ":0:Back;3",
            ":0:Back;4",
            ":0:Back;5",
            ":0:Back;6",
            ":0:U",
            ":0:V",
            ":0:W",
            ":0:Zero"
          ]
        },
        "implementation": "GSAS-II",
        "input_sha256": {
          "1e.xy": "d12cf03415965666eabed014f4519360a9dd8a806b2d5ff09a0a31f36d0a2487",
          "Al2O3.cif": "b6f2aba7fe62ea043a741906ac334af14940833dd6530c614a6ecbf473d19b4c",
          "CaF2.cif": "ff315c7e7e2aced380506cf6b0364137f110a6816b7bf49f02e4f07ad1242574",
          "ZnO.cif": "b46c70c9d3edbfffec06b450f9e9ccf7478907de05c6e5d4fec25ddee9bbf978",
          "common.instprm": "040d72370b017795611ba52cf48aa7106b095936d2f57989f9faca420bade63a",
          "experiment.json": "2dc7e039d29ace56bc86ce9c844239413774e6457655c0e037a715fbc5e7862e"
        },
        "numpy_version": "2.4.2",
        "python_version": "3.13.5",
        "recipe": {
          "common_subset": true,
          "cycles_per_stage": 8
        },
        "result": {
          "free_parameter_count": 26,
          "maximum_weight_fraction_error": 0.019183349986717668,
          "poisson_rwp": 0.0819537582785479,
          "profile_correlation": 0.9950421210879548,
          "reflection_count": 109,
          "sample": "1e",
          "sample_count": 14091,
          "unit_weight_rwp": 0.09111293659325623,
          "weight_fractions": {
            "Al2O3": 0.5703833499867177,
            "CaF2": 0.28883521513972255,
            "ZnO": 0.14078143487355985
          }
        },
        "revision": "c0bc79b259cdf0065480b5fbd57674ddf12c4a23",
        "sample": "1e",
        "schema_version": 1,
        "scope": "curtin_rowles_qpa_topas_common_subset",
        "stage_rwp_percent": {
          "displacement": 8.19537582785479,
          "instrument": 11.373428913001622,
          "sample_broadening": 8.311510835165071,
          "scale_background": 27.239247331978344
        },
        "stage_timing_ms": {
          "displacement": 335.884917,
          "instrument": 672.41575,
          "sample_broadening": 936.561292,
          "scale_background": 286.718042
        }
      },
      "phasesmith": {
        "elapsed_seconds": 2.3378281659679487,
        "free_parameter_count": 26,
        "maximum_weight_fraction_error": 0.02158082099175407,
        "poisson_rwp": 0.08264306302127278,
        "profile_correlation": 0.9952173340323524,
        "reflection_count": 109,
        "sample": "1e",
        "sample_count": 14091,
        "termination_reasons": [
          "max_iterations",
          "converged",
          "max_iterations",
          "converged",
          "converged",
          "converged"
        ],
        "unit_weight_rwp": 0.08965228396832654,
        "weight_fractions": {
          "Al2O3": 0.5727808209917541,
          "CaF2": 0.2870922440871728,
          "ZnO": 0.14012693492107306
        }
      }
    }
  },
  "conversion": {
    "approximated": [
      "TOPAS seven-line emission spectrum reduced to the common K-alpha doublet",
      "detailed axial convolution replaced by a neutral SH/L=0.002 initializer",
      "U/V/W values are neutral common-model initializers, not TOPAS parameters"
    ],
    "omitted": [
      "K-beta, continuum, and line-specific emission widths from the common workflow",
      "angle-dependent white-radiation term from the experimental source-spectrum slice",
      "Tube_Tails and detector equatorial convolution",
      "physical source/sample/slit lengths and Soller-limited axial convolution",
      "mixture absorption and absorption-edge correction from the common workflow",
      "TOPAS randomized multi-start and correlation-screening logic"
    ],
    "translated": [
      "two-column observed patterns and Poisson count uncertainties",
      "three crystal structures, cells, coordinates, occupancies, and initial Biso",
      "seven-term polynomial background",
      "21-150 degree refinement range",
      "Cu K-alpha1/K-alpha2 groups as area-weighted doublet centroids"
    ]
  },
  "interpretation": [
    "Both programs consume the same converted patterns, CIFs, wavelength doublet, profile initializer, range, and weighed-fraction targets.",
    "The native refinement recipes are intentionally not identical: PhaseSmith uses a fixed Smooth-Bruckner baseline plus a Chebyshev residual, while GSAS-II uses its native Chebyshev background and staged public scripting API.",
    "Residual differences therefore diagnose the complete available workflows; they are not a pointwise comparison of identical profile kernels.",
    "The deposited TOPAS fundamental-parameters result is not reproduced by this common subset; omitted terms remain enumerated in conversion metadata."
  ],
  "schema_version": 1,
  "scope": "curtin_rowles_qpa_topas_common_subset",
  "source_dataset_id": "curtin-rowles-qpa-topas"
}

File: validation/results/2026-08-11-bath-ltl-gsasii.json
{
  "comparisons": {
    "Cs": {
      "gsasii": {
        "fixed_profile": {
          "fixed_background_max_abs_difference": 0.0,
          "poisson_rwp": 0.15327070470702792,
          "profile_correlation": 0.8941844846768559,
          "sample_count": 1497,
          "unit_weight_rwp": 0.18093996381502916
        },
        "refined_instrument": {
          "SH/L": 0.04031532393538045,
          "U": 4090.9651668431566,
          "V": -1654.7972084675732,
          "W": 182.31561552118865,
          "X": 21.792389279605995,
          "Y": -63.8221389245322,
          "Zero": 0.03181194118689503
        },
        "refined_profile": {
          "fixed_background_max_abs_difference": 0.0,
          "poisson_rwp": 0.12079896694604111,
          "profile_correlation": 0.9353537453814356,
          "sample_count": 1497,
          "unit_weight_rwp": 0.141078643357876
        },
        "released_poisson_rwp": 0.03491553254661925,
        "revision": "c0bc79b259cdf0065480b5fbd57674ddf12c4a23",
        "sample": "Cs",
        "schema_version": 1,
        "scope": "bath_ltl_lab_xray_conversion_fidelity"
      },
      "phasesmith": {
        "elapsed_seconds": 0.34822816611267626,
        "fixed_profile_poisson_rwp": 0.15241885853596493,
        "profile_correlation": 0.8983668565193937,
        "refined_profile_poisson_rwp": 0.15061598627543,
        "reflection_count": 59,
        "released_poisson_rwp": 0.03491553254661925,
        "sample": "Cs",
        "sample_count": 1497,
        "unit_weight_rwp": 0.1748226370145346
      },
      "refined_poisson_rwp_difference": 0.029817019329388877
    },
    "K": {
      "gsasii": {
        "fixed_profile": {
          "fixed_background_max_abs_difference": 0.0,
          "poisson_rwp": 0.22151045070462402,
          "profile_correlation": 0.8677418925881094,
          "sample_count": 2698,
          "unit_weight_rwp": 0.28661452489461275
        },
        "refined_instrument": {
          "SH/L": 0.059883098649312634,
          "U": 813.5980075179114,
          "V": -407.933379499264,
          "W": 51.57603915540321,
          "X": 3.2941654953091266,
          "Y": 1.0987762587025456,
          "Zero": 0.004017331832224702
        },
        "refined_profile": {
          "fixed_background_max_abs_difference": 0.0,
          "poisson_rwp": 0.21303428453033166,
          "profile_correlation": 0.8813411037328983,
          "sample_count": 2698,
          "unit_weight_rwp": 0.27036277622205956
        },
        "released_poisson_rwp": 0.07791200480489903,
        "revision": "c0bc79b259cdf0065480b5fbd57674ddf12c4a23",
        "sample": "K",
        "schema_version": 1,
        "scope": "bath_ltl_lab_xray_conversion_fidelity"
      },
      "phasesmith": {
        "elapsed_seconds": 0.6275794168468565,
        "fixed_profile_poisson_rwp": 0.2250094578019334,
        "profile_correlation": 0.88741238355794,
        "refined_profile_poisson_rwp": 0.21971560917027488,
        "reflection_count": 56,
        "released_poisson_rwp": 0.07791200480489903,
        "sample": "K",
        "sample_count": 2698,
        "unit_weight_rwp": 0.26914284197825195
      },
      "refined_poisson_rwp_difference": 0.006681324639943226
    },
    "Li": {
      "gsasii": {
        "fixed_profile": {
          "fixed_background_max_abs_difference": 0.0,
          "poisson_rwp": 0.20948643010604157,
          "profile_correlation": 0.8708226689111973,
          "sample_count": 1497,
          "unit_weight_rwp": 0.25789600867040774
        },
        "refined_instrument": {
          "SH/L": 0.030156278039677555,
          "U": 1190.298760562115,
          "V": -325.7648451768854,
          "W": 38.93404289649618,
          "X": 13.79287533577673,
          "Y": -26.826852250313156,
          "Zero": 0.025830167840065487
        },
        "refined_profile": {
          "fixed_background_max_abs_difference": 0.0,
          "poisson_rwp": 0.19492814571707986,
          "profile_correlation": 0.8945855324054336,
          "sample_count": 1497,
          "unit_weight_rwp": 0.2348614991461038
        },
        "released_poisson_rwp": 0.05200724179250489,
        "revision": "c0bc79b259cdf0065480b5fbd57674ddf12c4a23",
        "sample": "Li",
        "schema_version": 1,
        "scope": "bath_ltl_lab_xray_conversion_fidelity"
      },
      "phasesmith": {
        "elapsed_seconds": 0.41214633313938975,
        "fixed_profile_poisson_rwp": 0.23863984111351128,
        "profile_correlation": 0.8420322497471788,
        "refined_profile_poisson_rwp": 0.23559351120382516,
        "reflection_count": 59,
        "released_poisson_rwp": 0.05200724179250489,
        "sample": "Li",
        "sample_count": 1497,
        "unit_weight_rwp": 0.2822230403041389
      },
      "refined_poisson_rwp_difference": 0.04066536548674529
    }
  },
  "conversion": {
    "metadata_discrepancy": {
      "policy": "Prefer instrument-generated ASC headers and archived GSAS records over README prose.",
      "raw_header_evidence": {
        "Cs": {
          "monochromator": "Soller_slit_2.5deg, 0.000000",
          "radiation": "K-ALPHA"
        },
        "K": {
          "monochromator": "Ge(220)x2, 0.000000",
          "radiation": "K-ALPHA1"
        },
        "Li": {
          "monochromator": "Soller_slit_2.5deg, 0.000000",
          "radiation": "K-ALPHA"
        }
      },
      "readme_claim": "K-LTL doublet; Li-LTL and Cs-LTL monochromated single wavelength",
      "readme_contains_expected_description": true
    },
    "translation_notes": [
      "Released GSAS profile CSVs are preserved as observed/calculated/background diagnostics.",
      "Only the primary zeolite phase block is exported; minor secondary phases are excluded.",
      "GSAS2CIF O- type symbols are normalized to O2- and recorded as a source-export repair.",
      "This bundle cannot reconstruct every legacy GSAS project semantic from publication CIFs."
    ]
  },
  "interpretation": [
    "Both programs use the same primary publication CIF, released observed curve, deposited fixed background and archived effective profile initializer.",
    "The released curve is a legacy GSAS result, not a calculation reconstructed from the publication CIF alone.",
    "Similar PhaseSmith and GSAS-II residuals identify conversion fidelity rather than a PhaseSmith-only profile-physics gap.",
    "The case remains a capability failure until the missing legacy semantics are identified or a cleaner accepted reference model is available."
  ],
  "pinned_gsasii_revision": "c0bc79b259cdf0065480b5fbd57674ddf12c4a23",
  "schema_version": 1,
  "scope": "bath_ltl_lab_xray_conversion_fidelity_comparison",
  "source_dataset_id": "bath-ltl-lab-xray"
}

File: validation/results/2026-08-11-campaign-rowles-gsasii.json
{
  "comparison_kind": "converted_shared_inputs_matched_common_parameterizations",
  "comparisons": {
    "1a": {
      "cross_implementation_validation": {
        "checks": {
          "maximum_phase_fraction_delta": {
            "limit": 0.005,
            "measured": 0.0013401911514816164,
            "passed": true
          },
          "poisson_rwp_delta": {
            "limit": 0.005,
            "measured": 0.0030312428789363716,
            "passed": true
          },
          "profile_correlation_delta": {
            "limit": 0.002,
            "measured": 4.5557395826234526e-05,
            "passed": true
          },
          "unit_weight_rwp_delta": {
            "limit": 0.005,
            "measured": 0.0005193173027496917,
            "passed": true
          }
        },
        "failed_checks": [],
        "phase_fraction_deltas": {
          "Al2O3": 0.0013401911514816164,
          "CaF2": 0.001330172615937375,
          "ZnO": 1.0018535544234486e-05
        },
        "status": "passed"
      },
      "gsasii": {
        "arrays_output_sha256": null,
        "final_parameters": {
          "instrument": {
            "I(L2)/I(L1)": [
              0.525027119169,
              0.525027119169,
              false
            ],
            "Lam1": [
              1.54065055509,
              1.54065055509,
              false
            ],
            "Lam2": [
              1.54448995307,
              1.54448995307,
              false
            ],
            "Polariz.": [
              0.5,
              0.5,
              false
            ],
            "SH/L": [
              0.002,
              0.002,
              false
            ],
            "Type": [
              "PXC",
              "PXC",
              false
            ],
            "U": [
              2.0,
              8.794406527596356,
              true
            ],
            "V": [
              -2.0,
              -8.305424671144998,
              true
            ],
            "W": [
              5.0,
              3.7549893364039932,
              true
            ],
            "X": [
              0.0,
              0.0,
              false
            ],
            "Y": [
              0.0,
              0.0,
              false
            ],
            "Z": [
              0.0,
              0.0,
              false
            ],
            "Zero": [
              0.0,
              0.006721976310671031,
              true
            ]
          },
          "phases": {
            "Al2O3": {
              "atoms": [
                {
                  "coordinates": [
                    0.0,
                    0.0,
                    0.3522
                  ],
                  "label": "Al1",
                  "occupancy": 1.0,
                  "uiso_angstrom2": 0.0060894140955291345
                },
                {
                  "coordinates": [
                    0.6937,
                    0.0,
                    0.25
                  ],
                  "label": "O1",
                  "occupancy": 1.0,
                  "uiso_angstrom2": 0.0029116017891879925
                }
              ],
              "hap": {
                "Mustrain": [
                  "isotropic",
                  [
                    1565.797086177935,
                    1000.0,
                    1.0
                  ],
                  [
                    true,
                    false,
                    false
                  ],
                  [
                    0,
                    0,
                    1
                  ],
                  [
                    0.01,
                    0.01,
                    0.01
                  ],
                  [
                    false,
                    false,
                    false
                  ]
                ],
                "Pref.Ori.": [
                  "MD",
                  1.0,
                  false,
                  [
                    0,
                    0,
                    1
                  ],
                  0,
                  {},
                  [],
                  0.1
                ],
                "Scale": [
                  37.30178352170944,
                  true
                ],
                "Size": [
                  "isotropic",
                  [
                    0.2733336847624618,
                    1.0,
                    1.0
                  ],
                  [
                    true,
                    false,
                    false
                  ],
                  [
                    0,
                    0,
                    1
                  ],
                  [
                    1.0,
                    1.0,
                    1.0,
                    0.0,
                    0.0,
                    0.0
                  ],
                  [
                    false,
                    false,
                    false,
                    false,
                    false,
                    false
                  ]
                ]
              }
            },
            "CaF2": {
              "atoms": [
                {
                  "coordinates": [
                    0.0,
                    0.0,
                    0.0
                  ],
                  "label": "Ca1",
                  "occupancy": 1.0,
                  "uiso_angstrom2": 0.0057718673978337095
                },
                {
                  "coordinates": [
                    0.25,
                    0.25,
                    0.25
                  ],
                  "label": "F1",
                  "occupancy": 1.0,
                  "uiso_angstrom2": 0.008444760143362644
                }
              ],
              "hap": {
                "Mustrain": [
                  "isotropic",
                  [
                    1296.0860560377296,
                    1000.0,
                    1.0
                  ],
                  [
                    true,
                    false,
                    false
                  ],
                  [
                    0,
                    0,
                    1
                  ],
                  [
                    0.01,
                    0.01
                  ],
                  [
                    false,
                    false
                  ]
                ],
                "Pref.Ori.": [
                  "MD",
                  1.0,
                  false,
                  [
                    0,
                    0,
                    1
                  ],
                  0,
                  {},
                  [],
                  0.1
                ],
                "Scale": [
                  4976.321652942857,
                  true
                ],
                "Size": [
                  "isotropic",
                  [
                    0.3459436641888277,
                    1.0,
                    1.0
                  ],
                  [
                    true,
                    false,
                    false
                  ],
                  [
                    0,
                    0,
                    1
                  ],
                  [
                    1.0,
                    1.0,
                    1.0,
                    0.0,
                    0.0,
                    0.0
                  ],
                  [
                    false,
                    false,
                    false,
                    false,
                    false,
                    false
                  ]
                ]
              }
            },
            "ZnO": {
              "atoms": [
                {
                  "coordinates": [
                    0.333333333,
                    0.666666667,
                    0.0
                  ],
                  "label": "Zn1",
                  "occupancy": 1.0,
                  "uiso_angstrom2": 0.0068425415158079594
                },
                {
                  "coordinates": [
                    0.333333333,
                    0.666666667,
                    0.375
                  ],
                  "label": "O1",
                  "occupancy": 1.0,
                  "uiso_angstrom2": -0.006269355522161889
                }
              ],
              "hap": {
                "Mustrain": [
                  "isotropic",
                  [
                    581.9364016676741,
                    1000.0,
                    1.0
                  ],
                  [
                    true,
                    false,
                    false
                  ],
                  [
                    0,
                    0,
                    1
                  ],
                  [
                    0.01,
                    0.01,
                    0.01
                  ],
                  [
                    false,
                    false,
                    false
                  ]
                ],
                "Pref.Ori.": [
                  "MD",
                  1.0,
                  false,
                  [
                    0,
                    0,
                    1
                  ],
                  0,
                  {},
                  [],
                  0.1
                ],
                "Scale": [
                  331.0144075309483,
                  true
                ],
                "Size": [
                  "isotropic",
                  [
                    0.22554328089764478,
                    1.0,
                    1.0
                  ],
                  [
                    true,
                    false,
                    false
                  ],
                  [
                    0,
                    0,
                    1
                  ],
                  [
                    1.0,
                    1.0,
                    1.0,
                    0.0,
                    0.0,
                    0.0
                  ],
                  [
                    false,
                    false,
                    false,
                    false,
                    false,
                    false
                  ]
                ]
              }
            }
          },
          "vary_list": [
            "0::AUiso:0",
            "0::AUiso:1",
            "1::AUiso:0",
            "1::AUiso:1",
            "2::AUiso:0",
            "2::AUiso:1",
            "0:0:Scale",
            "0:0:Mustrain;i",
            "0:0:Size;i",
            "1:0:Scale",
            "1:0:Mustrain;i",
            "1:0:Size;i",
            "2:0:Scale",
            "2:0:Mustrain;i",
            "2:0:Size;i",
            ":0:Back;0",
            ":0:Back;1",
            ":0:Back;2",
            ":0:Back;3",
            ":0:Back;4",
            ":0:Back;5",
            ":0:Back;6",
            ":0:U",
            ":0:V",
            ":0:W",
            ":0:Zero"
          ]
        },
        "implementation": "GSAS-II",
        "input_sha256": {
          "1a.xy": "04643a24457bdefadb44b3432c569d353c49e777d1b3089e42b91a23db7c8a84",
          "Al2O3.cif": "b6f2aba7fe62ea043a741906ac334af14940833dd6530c614a6ecbf473d19b4c",
          "CaF2.cif": "ff315c7e7e2aced380506cf6b0364137f110a6816b7bf49f02e4f07ad1242574",
          "ZnO.cif": "b46c70c9d3edbfffec06b450f9e9ccf7478907de05c6e5d4fec25ddee9bbf978",
          "common.instprm": "040d72370b017795611ba52cf48aa7106b095936d2f57989f9faca420bade63a",
          "experiment.json": "68be92e0985a7627d64045c94478635b780fb05d66438119e212f28ce01210a1"
        },
        "instrument_profile_sha256": null,
        "numpy_version": "2.2.6",
        "python_version": "3.13.9",
        "recipe": {
          "common_subset": true,
          "cycles_per_stage": 8,
          "fixed_calibrated_instrument_profile": null
        },
        "result": {
          "free_parameter_count": 26,
          "maximum_weight_fraction_error": 0.007364330252414515,
          "poisson_rwp": 0.09085050114998489,
          "profile_correlation": 0.996890745530843,
          "reflection_count": 109,
          "sample": "1a",
          "sample_count": 14066,
          "unit_weight_rwp": 0.07685820934836021,
          "weight_fractions": {
            "Al2O3": 0.013992934728391712,
            "CaF2": 0.9529713955240228,
            "ZnO": 0.03303566974758548
          }
        },
        "revision": "c0bc79b259cdf0065480b5fbd57674ddf12c4a23",
        "sample": "1a",
        "schema_version": 1,
        "scope": "curtin_rowles_qpa_topas_common_subset",
        "stage_rwp_percent": {
          "displacement": 9.085050114998488,
          "instrument": 12.155046610734223,
          "sample_broadening": 9.104123769616063,
          "scale_background": 16.631676322184425
        },
        "stage_timing_ms": {
          "displacement": 422.282333,
          "instrument": 773.904333,
          "sample_broadening": 1184.669167,
          "scale_background": 326.932584
        }
      },
      "phasesmith": {
        "elapsed_seconds": 2.432580375112593,
        "free_parameter_count": 26,
        "maximum_weight_fraction_error": 0.00737434878795875,
        "poisson_rwp": 0.08781925827104851,
        "profile_correlation": 0.9969363029266692,
        "reflection_count": 109,
        "sample": "1a",
        "sample_count": 14066,
        "termination_reasons": [
          "max_iterations",
          "converged",
          "repeated_rejections",
          "converged",
          "converged",
          "converged"
        ],
        "unit_weight_rwp": 0.07633889204561052,
        "weight_fractions": {
          "Al2O3": 0.015333125879873328,
          "CaF2": 0.9516412229080854,
          "ZnO": 0.03302565121204125
        }
      }
    },
    "1e": {
      "cross_implementation_validation": {
        "checks": {
          "maximum_phase_fraction_delta": {
            "limit": 0.005,
            "measured": 0.002398583751655581,
            "passed": true
          },
          "poisson_rwp_delta": {
            "limit": 0.005,
            "measured": 0.0006904793217284017,
            "passed": true
          },
          "profile_correlation_delta": {
            "limit": 0.002,
            "measured": 0.0001745869822835644,
            "passed": true
          },
          "unit_weight_rwp_delta": {
            "limit": 0.005,
            "measured": 0.0014553898172262048,
            "passed": true
          }
        },
        "failed_checks": [],
        "phase_fraction_deltas": {
          "Al2O3": 0.002398583751655581,
          "CaF2": 0.0017438066165608723,
          "ZnO": 0.000654777135094764
        },
        "status": "passed"
      },
      "gsasii": {
        "arrays_output_sha256": null,
        "final_parameters": {
          "instrument": {
            "I(L2)/I(L1)": [
              0.525027119169,
              0.525027119169,
              false
            ],
            "Lam1": [
              1.54065055509,
              1.54065055509,
              false
            ],
            "Lam2": [
              1.54448995307,
              1.54448995307,
              false
            ],
            "Polariz.": [
              0.5,
              0.5,
              false
            ],
            "SH/L": [
              0.002,
              0.002,
              false
            ],
            "Type": [
              "PXC",
              "PXC",
              false
            ],
            "U": [
              2.0,
              1.4707185553424704,
              true
            ],
            "V": [
              -2.0,
              -1.9360592246407362,
              true
            ],
            "W": [
              5.0,
              3.483583035234459,
              true
            ],
            "X": [
              0.0,
              0.0,
              false
            ],
            "Y": [
              0.0,
              0.0,
              false
            ],
            "Z": [
              0.0,
              0.0,
              false
            ],
            "Zero": [
              0.0,
              -0.023441368521346626,
              true
            ]
          },
          "phases": {
            "Al2O3": {
              "atoms": [
                {
                  "coordinates": [
                    0.0,
                    0.0,
                    0.3522
                  ],
                  "label": "Al1",
                  "occupancy": 1.0,
                  "uiso_angstrom2": 0.0038329419623571153
                },
                {
                  "coordinates": [
                    0.6937,
                    0.0,
                    0.25
                  ],
                  "label": "O1",
                  "occupancy": 1.0,
                  "uiso_angstrom2": 0.0013677461034819942
                }
              ],
              "hap": {
                "Mustrain": [
                  "isotropic",
                  [
                    941.8485828948044,
                    1000.0,
                    1.0
                  ],
                  [
                    true,
                    false,
                    false
                  ],
                  [
                    0,
                    0,
                    1
                  ],
                  [
                    0.01,
                    0.01,
                    0.01
                  ],
                  [
                    false,
                    false,
                    false
                  ]
                ],
                "Pref.Ori.": [
                  "MD",
                  1.0,
                  false,
                  [
                    0,
                    0,
                    1
                  ],
                  0,
                  {},
                  [],
                  0.1
                ],
                "Scale": [
                  5751.515418070405,
                  true
                ],
                "Size": [
                  "isotropic",
                  [
                    0.2070458282410772,
                    1.0,
                    1.0
                  ],
                  [
                    true,
                    false,
                    false
                  ],
                  [
                    0,
                    0,
                    1
                  ],
                  [
                    1.0,
                    1.0,
                    1.0,
                    0.0,
                    0.0,
                    0.0
                  ],
                  [
                    false,
                    false,
                    false,
                    false,
                    false,
                    false
                  ]
                ]
              }
            },
            "CaF2": {
              "atoms": [
                {
                  "coordinates": [
                    0.0,
                    0.0,
                    0.0
                  ],
                  "label": "Ca1",
                  "occupancy": 1.0,
                  "uiso_angstrom2": 0.006527111879094238
                },
                {
                  "coordinates": [
                    0.25,
                    0.25,
                    0.25
                  ],
                  "label": "F1",
                  "occupancy": 1.0,
                  "uiso_angstrom2": 0.010609765990650699
                }
              ],
              "hap": {
                "Mustrain": [
                  "isotropic",
                  [
                    1530.922654548766,
                    1000.0,
                    1.0
                  ],
                  [
                    true,
                    false,
                    false
                  ],
                  [
                    0,
                    0,
                    1
                  ],
                  [
                    0.01,
                    0.01
                  ],
                  [
                    false,
                    false
                  ]
                ],
                "Pref.Ori.": [
                  "MD",
                  1.0,
                  false,
                  [
                    0,
                    0,
                    1
                  ],
                  0,
                  {},
                  [],
                  0.1
                ],
                "Scale": [
                  5705.260568103809,
                  true
                ],
                "Size": [
                  "isotropic",
                  [
                    0.36031489359329366,
                    1.0,
                    1.0
                  ],
                  [
                    true,
                    false,
                    false
                  ],
                  [
                    0,
                    0,
                    1
                  ],
                  [
                    1.0,
                    1.0,
                    1.0,
                    0.0,
                    0.0,
                    0.0
                  ],
                  [
                    false,
                    false,
                    false,
                    false,
                    false,
                    false
                  ]
                ]
              }
            },
            "ZnO": {
              "atoms": [
                {
                  "coordinates": [
                    0.333333333,
                    0.666666667,
                    0.0
                  ],
                  "label": "Zn1",
                  "occupancy": 1.0,
                  "uiso_angstrom2": 0.007369405668163131
                },
                {
                  "coordinates": [
                    0.333333333,
                    0.666666667,
                    0.375
                  ],
                  "label": "O1",
                  "occupancy": 1.0,
                  "uiso_angstrom2": 0.00016364856110213358
                }
              ],
              "hap": {
                "Mustrain": [
                  "isotropic",
                  [
                    692.3725362764504,
                    1000.0,
                    1.0
                  ],
                  [
                    true,
                    false,
                    false
                  ],
                  [
                    0,
                    0,
                    1
                  ],
                  [
                    0.01,
                    0.01,
                    0.01
                  ],
                  [
                    false,
                    false,
                    false
                  ]
                ],
                "Pref.Ori.": [
                  "MD",
                  1.0,
                  false,
                  [
                    0,
                    0,
                    1
                  ],
                  0,
                  {},
                  [],
                  0.1
                ],
                "Scale": [
                  5335.87356744243,
                  true
                ],
                "Size": [
                  "isotropic",
                  [
                    0.21000712966262775,
                    1.0,
                    1.0
                  ],
                  [
                    true,
                    false,
                    false
                  ],
                  [
                    0,
                    0,
                    1
                  ],
                  [
                    1.0,
                    1.0,
                    1.0,
                    0.0,
                    0.0,
                    0.0
                  ],
                  [
                    false,
                    false,
                    false,
                    false,
                    false,
                    false
                  ]
                ]
              }
            }
          },
          "vary_list": [
            "0::AUiso:0",
            "0::AUiso:1",
            "1::AUiso:0",
            "1::AUiso:1",
            "2::AUiso:0",
            "2::AUiso:1",
            "0:0:Scale",
            "0:0:Mustrain;i",
            "0:0:Size;i",
            "1:0:Scale",
            "1:0:Mustrain;i",
            "1:0:Size;i",
            "2:0:Scale",
            "2:0:Mustrain;i",
            "2:0:Size;i",
            ":0:Back;0",
            ":0:Back;1",
            ":0:Back;2",
            ":0:Back;3",
            ":0:Back;4",
            ":0:Back;5",
            ":0:Back;6",
            ":0:U",
            ":0:V",
            ":0:W",
            ":0:Zero"
          ]
        },
        "implementation": "GSAS-II",
        "input_sha256": {
          "1e.xy": "d12cf03415965666eabed014f4519360a9dd8a806b2d5ff09a0a31f36d0a2487",
          "Al2O3.cif": "b6f2aba7fe62ea043a741906ac334af14940833dd6530c614a6ecbf473d19b4c",
          "CaF2.cif": "ff315c7e7e2aced380506cf6b0364137f110a6816b7bf49f02e4f07ad1242574",
          "ZnO.cif": "b46c70c9d3edbfffec06b450f9e9ccf7478907de05c6e5d4fec25ddee9bbf978",
          "common.instprm": "040d72370b017795611ba52cf48aa7106b095936d2f57989f9faca420bade63a",
          "experiment.json": "68be92e0985a7627d64045c94478635b780fb05d66438119e212f28ce01210a1"
        },
        "instrument_profile_sha256": null,
        "numpy_version": "2.2.6",
        "python_version": "3.13.9",
        "recipe": {
          "common_subset": true,
          "cycles_per_stage": 8,
          "fixed_calibrated_instrument_profile": null
        },
        "result": {
          "free_parameter_count": 26,
          "maximum_weight_fraction_error": 0.019182237240098488,
          "poisson_rwp": 0.08195258369954438,
          "profile_correlation": 0.9950427470500688,
          "reflection_count": 109,
          "sample": "1e",
          "sample_count": 14091,
          "unit_weight_rwp": 0.09110767378555275,
          "weight_fractions": {
            "Al2O3": 0.5703822372400985,
            "CaF2": 0.2888360507037337,
            "ZnO": 0.14078171205616782
          }
        },
        "revision": "c0bc79b259cdf0065480b5fbd57674ddf12c4a23",
        "sample": "1e",
        "schema_version": 1,
        "scope": "curtin_rowles_qpa_topas_common_subset",
        "stage_rwp_percent": {
          "displacement": 8.195258369954438,
          "instrument": 11.373275704102483,
          "sample_broadening": 8.311261035199236,
          "scale_background": 27.238337686280424
        },
        "stage_timing_ms": {
          "displacement": 386.795875,
          "instrument": 767.709667,
          "sample_broadening": 1053.922333,
          "scale_background": 327.497917
        }
      },
      "phasesmith": {
        "elapsed_seconds": 2.2898099590092897,
        "free_parameter_count": 26,
        "maximum_weight_fraction_error": 0.02158082099175407,
        "poisson_rwp": 0.08264306302127278,
        "profile_correlation": 0.9952173340323524,
        "reflection_count": 109,
        "sample": "1e",
        "sample_count": 14091,
        "termination_reasons": [
          "max_iterations",
          "converged",
          "max_iterations",
          "converged",
          "converged",
          "converged"
        ],
        "unit_weight_rwp": 0.08965228396832654,
        "weight_fractions": {
          "Al2O3": 0.5727808209917541,
          "CaF2": 0.2870922440871728,
          "ZnO": 0.14012693492107306
        }
      }
    }
  },
  "conversion": {
    "approximated": [
      "TOPAS seven-line emission spectrum reduced to the common K-alpha doublet",
      "detailed axial convolution replaced by a neutral SH/L=0.002 initializer",
      "U/V/W values are neutral common-model initializers, not TOPAS parameters"
    ],
    "omitted": [
      "K-beta, continuum, and line-specific emission widths from the common workflow",
      "angle-dependent white-radiation term from the experimental source-spectrum slice",
      "Tube_Tails and detector equatorial convolution",
      "physical source/sample/slit lengths and Soller-limited axial convolution",
      "mixture absorption and absorption-edge correction from the common workflow",
      "TOPAS randomized multi-start and correlation-screening logic"
    ],
    "translated": [
      "two-column observed patterns and Poisson count uncertainties",
      "three crystal structures, cells, coordinates, occupancies, and initial Biso",
      "seven-term polynomial background",
      "21-150 degree refinement range",
      "Cu K-alpha1/K-alpha2 groups as area-weighted doublet centroids"
    ]
  },
  "interpretation": [
    "Both programs consume the same converted patterns, CIFs, wavelength doublet, profile initializer, range, and weighed-fraction targets.",
    "The native refinement recipes are intentionally not identical: PhaseSmith uses a fixed Smooth-Bruckner baseline plus a Chebyshev residual, while GSAS-II uses its native Chebyshev background and staged public scripting API.",
    "Residual differences therefore diagnose the complete available workflows; they are not a pointwise comparison of identical profile kernels.",
    "The deposited TOPAS fundamental-parameters result is not reproduced by this common subset; omitted terms remain enumerated in conversion metadata."
  ],
  "schema_version": 1,
  "scope": "curtin_rowles_qpa_topas_common_subset",
  "source_dataset_id": "curtin-rowles-qpa-topas"
}
