Repository: CPrescher/PhaseSmith

# External real-data validation

PhaseSmith does not bundle tutorial patterns and does not import or execute
GSAS-II. The command below explicitly downloads files from commit-pinned HTTPS
locations, verifies their byte sizes and SHA-256 hashes, and runs only
PhaseSmith code:

```bash
python tools/validate_real_data.py --fetch \
  --data-directory validation/data \
  --output validation/results/local.json
```

`validation/data/` and local result files are ignored. The two current cases
have deliberately different meanings:

- `aps-sucrose-11bmb` exercises the supported monochromatic FXYE → background
  → symmetry/reflection generation → Le Bail → analytical profile-refinement

File: validation/results/2026-08-11-xred-tio2-gsasii.json
{
  "common_model": {
    "background": "eight-term Chebyshev residual; XRED states source background was removed",
    "composition_status": "unknown; fitted fractions are cross-program diagnostics only",
    "polarization_fraction": 0.7,
    "radiation": "single Cu K-alpha1 approximation",
    "wavelength_angstrom": 1.54051
  },
  "gsasii": {
    "cells_angstrom": {
      "anatase": [
        3.7827751269170156,
        9.458348667936027
      ],
      "rutile": [
        4.606355917064226,
        2.9575591558639975
      ]
    },
    "poisson_rwp": 0.4480100887862422,
    "profile_correlation": 0.9509709804416153,
    "revision": "c0bc79b259cdf0065480b5fbd57674ddf12c4a23",
    "sample_count": 2501,
    "schema_version": 1,
    "scope": "xred_tio2_anatase_rutile_common_model",
    "stage_poisson_rwp": {
      "cell": 0.7526803641649926,
      "instrument": 0.4566346212175846,
      "sample_broadening": 0.4480100887862422,
      "scale_background": 0.7542598279831929
    },
    "unit_weight_rwp": 0.3235403098342002,
    "weight_fractions": {
      "anatase": 0.8586436984596719,
      "rutile": 0.14135630154032808
    }
  },
  "interpretation": [
    "The dataset has no instrument metadata or certified phase composition; the reported phase fractions are cross-program diagnostics, not an accuracy claim.",
    "The deposited anatase CIF requires a visible origin-choice translation for GSAS-II; PhaseSmith reads its explicit operation set directly.",
    "The programs agree closely on phase fractions after translation, while their different bounded refinement recipes reach different residual minima.",
    "This case exercises experimental two-phase identification and guarded lattice motion, but it is not suitable as a strict Rietveld parity acceptance test."
  ],
  "phase_fraction_differences": {
    "anatase": 0.0018508088724809024,
    "rutile": -0.0018508088724808192
  },
  "phasesmith": {
    "cells_angstrom": {
      "anatase": [
        3.787486702593603,
        9.513436453491025
      ],
      "rutile": [
        4.5967422725382505,
        2.9597134836697667
      ]
    },
    "elapsed_seconds": 0.5643325420096517,
    "poisson_rwp": 0.22255701317985405,
    "profile_correlation": 0.9874936604458044,
    "reflection_count": 101,
    "sample_count": 2501,
    "unit_weight_rwp": 0.14740006473925582,
    "weight_fractions": {
      "anatase": 0.8604945073321528,
      "rutile": 0.13950549266784726
    }
  },
  "pinned_gsasii_revision": "c0bc79b259cdf0065480b5fbd57674ddf12c4a23",
  "schema_version": 1,
  "scope": "xred_tio2_anatase_rutile_comparison",
  "setting_translation": {
    "matched_group": "I 41/a m d :1",
    "reason": "GSAS-II cannot infer the nonstandard S symbol from the deposited CIF",
    "source": "COD 1010942 explicit operations and I 41/a m d S"
  },
  "source_dataset_id": "xred-tio2-anatase-rutile"
}

File: validation/results/2026-08-13-xrd-rust-performance.json
{
  "schema_version": 1,
  "scope": "Public APIs from already-constructed in-memory structures through reciprocal reflection generation, X-ray structure factors, Bragg-Brentano LP correction, and stick output; excludes CIF parsing, sampled profiles, and derivatives.",
  "python": "3.13.5",
  "platform": "macOS-26.5.2-arm64-arm-64bit-Mach-O",
  "packages": {
    "phasesmith": "0.3.0",
    "xrd-rust": "0.3.5",
    "pymatgen": "2026.5.4",
    "numpy": "2.5.2"
  },
  "phasesmith_build_mode": "release",
  "wavelength_angstrom": 0.71073,
  "two_theta_range_deg": [
    2.0,
    60.0
  ],
  "phasesmith_threads": 2,
  "xrd_rust_threads": 8,
  "warmups": 2,
  "cases": [
    {
      "name": "small",
      "atoms": 8,
      "cell": [
        10.0,
        11.0,
        12.0,
        88.0,
        91.0,
        94.0
      ],
      "repetitions": 9,
      "numerical": {
        "xrd_rust_peak_count": 7631,
        "phasesmith_family_count": 7673,
        "matched_xrd_rust_peaks": 7631,
        "max_position_error_deg": 4.263256414560601e-14,
        "normalized_intensity_correlation": 0.9999991973899696
      },
      "timing": {
        "phasesmith_serial": {
          "min_ms": 5.206,
          "median_ms": 5.35975,
          "p95_ms": 5.411625,
          "timings_ms": [
            5.411625,
            5.375,
            5.380375,
            5.313,
            5.206,
            5.301584,
            5.300125,
            5.381792,
            5.35975
          ]
        },
        "phasesmith_2_thread": {
          "min_ms": 4.824,
          "median_ms": 4.8625,
          "p95_ms": 5.075,
          "timings_ms": [
            4.8625,
            5.075,
            4.906584,
            4.839,
            4.836167,
            5.054458,
            4.866041,
            4.859084,
            4.824
          ]
        },
        "xrd_rust_serial_simd": {
          "min_ms": 24.398458,
          "median_ms": 24.658541,
          "p95_ms": 25.242167,
          "timings_ms": [
            25.142167,
            25.105208,
            25.218792,
            24.48425,
            24.658541,
            25.242167,
            24.4375,
            24.542083,
            24.398458
          ]
        },
        "xrd_rust_8_thread_simd": {
          "min_ms": 19.218583,
          "median_ms": 19.602208,
          "p95_ms": 19.964667,
          "timings_ms": [
            19.869042,
            19.857083,
            19.380791,
            19.218583,
            19.964667,
            19.367208,
            19.385792,
            19.623292,
            19.602208
          ]
        }
      },
      "ratios": {
        "phasesmith_parallel_speedup": 1.102262210796915,
        "xrd_rust_parallel_speedup": 1.2579471149372559,
        "xrd_rust_serial_over_phasesmith_serial": 4.600688651522925,
        "xrd_rust_parallel_over_phasesmith_parallel": 4.0313024164524425
      }
    },
    {
      "name": "medium",
      "atoms": 64,
      "cell": [
        18.0,
        19.0,
        20.0,
        88.0,
        91.0,
        94.0
      ],
      "repetitions": 7,
      "numerical": {
        "xrd_rust_peak_count": 39216,
        "phasesmith_family_count": 39790,
        "matched_xrd_rust_peaks": 39216,
        "max_position_error_deg": 3.552713678800501e-14,
        "normalized_intensity_correlation": 0.9999885276324265
      },
      "timing": {
        "phasesmith_serial": {
          "min_ms": 62.728625,
          "median_ms": 63.167083,
          "p95_ms": 64.738916,
          "timings_ms": [
            64.738916,
            63.148334,
            63.949417,
            63.92325,
            62.728625,
            63.1525,
            63.167083
          ]
        },
        "phasesmith_2_thread": {
          "min_ms": 50.501959,
          "median_ms": 51.427583,
          "p95_ms": 51.741459,
          "timings_ms": [
            51.741459,
            50.805709,
            51.427583,
            51.565667,
            50.501959,
            50.806,
            51.61
          ]
        },
        "xrd_rust_serial_simd": {
          "min_ms": 333.774,
          "median_ms": 335.341833,
          "p95_ms": 338.499125,
          "timings_ms": [
            335.341833,
            334.4015,
            338.499125,
            336.064625,
            333.774,
            335.999542,
            334.573084
          ]
        },
        "xrd_rust_8_thread_simd": {
          "min_ms": 140.55625,
          "median_ms": 142.350875,
          "p95_ms": 145.633125,
          "timings_ms": [
            140.55625,
            141.052417,
            145.369458,
            145.633125,
            142.350875,
            141.690208,
            143.51975
          ]
        }
      },
      "ratios": {
        "phasesmith_parallel_speedup": 1.2282724428250886,
        "xrd_rust_parallel_speedup": 2.3557412836415654,
        "xrd_rust_serial_over_phasesmith_serial": 5.308806692878314,
        "xrd_rust_parallel_over_phasesmith_parallel": 2.7679868797256133
      }
    },
    {
      "name": "large",
      "atoms": 256,
      "cell": [
        26.0,
        27.0,
        28.0,
        88.0,
        91.0,
        94.0
      ],
      "repetitions": 5,
      "numerical": {
        "xrd_rust_peak_count": 110406,
        "phasesmith_family_count": 114320,
        "matched_xrd_rust_peaks": 110406,
        "max_position_error_deg": 4.263256414560601e-14,
        "normalized_intensity_correlation": 0.9997992728631997
      },
      "timing": {
        "phasesmith_serial": {
          "min_ms": 511.902167,
          "median_ms": 512.380458,
          "p95_ms": 535.582417,
          "timings_ms": [
            535.582417,
            512.380458,
            512.184333,
            515.228958,
            511.902167
          ]
        },
        "phasesmith_2_thread": {
          "min_ms": 383.311542,
          "median_ms": 388.279,
          "p95_ms": 395.676375,
          "timings_ms": [
            385.249042,
            388.279,
            390.8105,
            395.676375,
            383.311542
          ]
        },
        "xrd_rust_serial_simd": {
          "min_ms": 2888.542667,
          "median_ms": 2902.616375,
          "p95_ms": 2928.520583,
          "timings_ms": [
            2928.520583,
            2898.851166,
            2888.542667,
            2902.616375,
            2903.821583
          ]
        },
        "xrd_rust_8_thread_simd": {
          "min_ms": 735.937583,
          "median_ms": 749.4865,
          "p95_ms": 836.754667,
          "timings_ms": [
            735.937583,
            756.922958,
            743.098334,
            749.4865,
            836.754667
          ]
        }
      },
      "ratios": {
        "phasesmith_parallel_speedup": 1.3196192892224405,
        "xrd_rust_parallel_speedup": 3.8728067483537063,
        "xrd_rust_serial_over_phasesmith_serial": 5.664963075153034,
        "xrd_rust_parallel_over_phasesmith_parallel": 1.9302782277692072
      }
    }
  ]
}

File: validation/results/2026-08-31-opxrd-gsasii.json
{
  "archive_sha256": "b5b6c9622f4a82031dc2185fe383fefea85181104ac5ef80edc567f516984584",
  "common_model": {
    "axial_detector_over_radius": 0.001,
    "axial_sample_over_radius": 0.001,
    "background_terms": 8,
    "doublet_secondary_to_primary_intensity": 0.5,
    "initial_profile_deg2": [
      0.0002,
      -0.0002,
      0.0005
    ],
    "large_gaussian_fwhm_warning_deg": 0.5,
    "large_zero_shift_warning_deg": 0.2,
    "polarization_fraction": 0.5,
    "support_fwhm": 30.0,
    "zero_alignment_max_deg": 1.0,
    "zero_alignment_min_deg": -1.0,
    "zero_alignment_step_deg": 0.025
  },
  "comparisons": [
    {
      "case_id": "cnrs-nbs2-synchrotron-full",
      "checks": {
        "same_member_sha256": true,
        "same_sample_count": true,
        "same_selection_sha256": true,
        "same_starting_zero_shift": true,
        "same_wavelength_components": true
      },
      "common_model_assumptions": [
        "Expanded opXRD atoms are represented in P1 to avoid inventing an asymmetric unit.",
        "Missing displacement values are fixed at Uiso=0.005 angstrom^2.",
        "Unknown geometry uses an assumed Bragg-Brentano polarized correction.",
        "A present secondary wavelength uses an assumed 0.5 intensity ratio.",
        "A bounded global zero scan precedes local zero-only and width refinement.",
        "The fitted result is a cross-program capability diagnostic, not structural truth."
      ],
      "gsasii": {
        "case_id": "cnrs-nbs2-synchrotron-full",
        "initial_zero_shift_deg": 0.5208723150090083,
        "member_sha256": "8201e1547bdb8583dcfe70153fdf3c5f829293a95b25d5c68c32394315c77734",
        "profile_correlation": 0.9005650013100266,
        "profile_parameters": {
          "SH/L": 0.002,
          "U": 140969.61667314955,
          "V": -73850.2565337577,
          "W": 9840.783017185713,
          "X": 0.0,
          "Y": 0.0,
          "Zero": 0.5210714452458884
        },
        "reflection_count": 74,
        "relative_intensities": [
          1.0
        ],
        "residual_metrics": {
          "cosine_similarity": 0.9946711883490446,
          "normalized_l1": 0.0699406056074612,
          "pearson_correlation": 0.915467405588451,
          "poisson_block_reason": null,
          "poisson_rwp": 0.09470858261667749,
          "relative_l2": 0.1037041083988597
        },
        "revision": "c0bc79b259cdf0065480b5fbd57674ddf12c4a23",
        "sample_count": 1200,
        "schema_version": 1,
        "scope": "opxrd_structural_common_model",
        "selection_sha256": "f1ae61b72634ae9379d73fc24c513f12f08d4246a314a463d728fad581820eeb",
        "stage_poisson_rwp": {
          "instrument_widths": 0.0958928188563775,
          "position": 0.15885160799863088,
          "sample_broadening": 0.09470858261667975,
          "scale_background": 0.15885216840708338
        },
        "wavelengths_angstrom": [
          1.2982
        ]
      },
      "metric_differences_phasesmith_minus_gsasii": {
        "cosine_similarity": -0.009682375541849142,
        "normalized_l1": 0.0242357383518029,
        "pearson_correlation": -0.17474808271588171,
        "poisson_rwp": 0.04419329353106678,
        "relative_l2": 0.07042848027990391
      },
      "parameter_plausibility": {
        "gsasii": {
          "absolute_zero_shift_deg": 0.5210714452458884,
          "large_gaussian_width_warning": true,
          "large_zero_shift_warning": true,
          "maximum_gaussian_fwhm_deg": 1.648213826303464,
          "status": "warning"
        },
        "phasesmith": {
          "absolute_zero_shift_deg": 0.5208723150090083,
          "large_gaussian_width_warning": false,
          "large_zero_shift_warning": true,
          "maximum_gaussian_fwhm_deg": 0.02877366517788333,
          "status": "warning"
        }
      },
      "phasesmith": {
        "assumed_relative_intensities": [
          1.0
        ],
        "elapsed_seconds": 0.25404816700029187,
        "maximum_gaussian_fwhm_deg": 0.02877366517788333,
        "parameter_plausibility": "warning",
        "phase_count": 1,
        "position_alignment": {
          "candidate_count": 81,
          "coarse_poisson_rwp": 0.1556054643310465,
          "coarse_zero_shift_deg": 0.5250000000000001,
          "initial_poisson_rwp": 0.16908971769922712,
          "poisson_rwp_improvement": 0.013561414397391391,
          "polished_zero_shift_deg": 0.5208723150090083,
          "scan_range_deg": [
            -1.0,
            1.0
          ],
          "scan_step_deg": 0.025,
          "selected_poisson_rwp": 0.15552830330183573,
          "selected_zero_shift_deg": 0.5208723150090083,
          "status": "large_offset_warning"
        },
        "profile_correlation": 0.6765668354144003,
        "profile_parameters": {
          "u_deg2": 0.0013831661956290567,
          "v_deg2": -0.0008888535936877573,
          "w_deg2": 0.0007728331967342151,
          "x_deg": 0.0,
          "y_deg": 0.0,
          "zero_shift_deg": 0.5208723150090083
        },
        "reflection_count": 74,
        "residual_metrics": {
          "cosine_similarity": 0.9849888128071954,
          "normalized_l1": 0.0941763439592641,
          "pearson_correlation": 0.7407193228725693,
          "poisson_block_reason": null,
          "poisson_rwp": 0.13890187614774427,
          "relative_l2": 0.1741325886787636
        },
        "sample_count": 1200,
        "wavelength_order_corrected": false,
        "wavelengths_angstrom": [
          1.2982
        ]
      }
    },
    {
      "case_id": "cnrs-zrc-laboratory-full",
      "checks": {
        "same_member_sha256": true,
        "same_sample_count": true,
        "same_selection_sha256": true,
        "same_starting_zero_shift": true,
        "same_wavelength_components": true
      },
      "common_model_assumptions": [
        "Expanded opXRD atoms are represented in P1 to avoid inventing an asymmetric unit.",
        "Missing displacement values are fixed at Uiso=0.005 angstrom^2.",
        "Unknown geometry uses an assumed Bragg-Brentano polarized correction.",
        "A present secondary wavelength uses an assumed 0.5 intensity ratio.",
        "A bounded global zero scan precedes local zero-only and width refinement.",
        "The fitted result is a cross-program capability diagnostic, not structural truth."
      ],
      "gsasii": {
        "case_id": "cnrs-zrc-laboratory-full",
        "initial_zero_shift_deg": 0.01844099752984175,
        "member_sha256": "79fab6a6596bb52fda42419448e5e7c1fa5d3684b9481757a5b463ac62117e0c",
        "profile_correlation": 0.827825897561699,
        "profile_parameters": {
          "SH/L": 0.002,
          "U": 568.1924961332488,
          "V": -476.5911169725364,
          "W": 87.20604363596786,
          "X": 0.0,
          "Y": 0.0,
          "Zero": 0.01591915463055659
        },
        "reflection_count": 420,
        "relative_intensities": [
          1.0
        ],
        "residual_metrics": {
          "cosine_similarity": 0.8782251850805136,
          "normalized_l1": 0.1633467299788764,
          "pearson_correlation": 0.8339250262075238,
          "poisson_block_reason": null,
          "poisson_rwp": 0.2913553562746519,
          "relative_l2": 0.4945824915499829
        },
        "revision": "c0bc79b259cdf0065480b5fbd57674ddf12c4a23",
        "sample_count": 7350,
        "schema_version": 1,
        "scope": "opxrd_structural_common_model",
        "selection_sha256": "f1ae61b72634ae9379d73fc24c513f12f08d4246a314a463d728fad581820eeb",
        "stage_poisson_rwp": {
          "instrument_widths": 0.29910946759760804,
          "position": 0.34109739353906376,
          "sample_broadening": 0.29135535627466425,
          "scale_background": 0.3414070737414116
        },
        "wavelengths_angstrom": [
          1.5418
        ]
      },
      "metric_differences_phasesmith_minus_gsasii": {
        "cosine_similarity": -0.004604431113461982,
        "normalized_l1": 0.0030780986466213134,
        "pearson_correlation": -0.007840783346867664,
        "poisson_rwp": 0.0020560538643215054,
        "relative_l2": 0.0017129517565220853
      },
      "parameter_plausibility": {
        "gsasii": {
          "absolute_zero_shift_deg": 0.01591915463055659,
          "large_gaussian_width_warning": true,
          "large_zero_shift_warning": false,
          "maximum_gaussian_fwhm_deg": 0.7870053807527775,
          "status": "warning"
        },
        "phasesmith": {
          "absolute_zero_shift_deg": 0.01844099752984175,
          "large_gaussian_width_warning": false,
          "large_zero_shift_warning": false,
          "maximum_gaussian_fwhm_deg": 0.11478939776370735,
          "status": "plausible"
        }
      },
      "phasesmith": {
        "assumed_relative_intensities": [
          1.0
        ],
        "elapsed_seconds": 5.650706666987389,
        "maximum_gaussian_fwhm_deg": 0.11478939776370735,
        "parameter_plausibility": "plausible",
        "phase_count": 1,
        "position_alignment": {
          "candidate_count": 81,
          "coarse_poisson_rwp": 0.31821269236417055,
          "coarse_zero_shift_deg": 0.025000000000000133,
          "initial_poisson_rwp": 0.3275791341346603,
          "poisson_rwp_improvement": 0.010704232090778865,
          "polished_zero_shift_deg": 0.01844099752984175,
          "scan_range_deg": [
            -1.0,
            1.0
          ],
          "scan_step_deg": 0.025,
          "selected_poisson_rwp": 0.3168749020438814,
          "selected_zero_shift_deg": 0.01844099752984175,
          "status": "aligned"
        },
        "profile_correlation": 0.8194717085489912,
        "profile_parameters": {
          "u_deg2": 0.0011936874484697686,
          "v_deg2": -0.001100954283569369,
          "w_deg2": 0.0007189721908480709,
          "x_deg": 0.0,
          "y_deg": 0.0,
          "zero_shift_deg": 0.01844099752984175
        },
        "reflection_count": 420,
        "residual_metrics": {
          "cosine_similarity": 0.8736207539670516,
          "normalized_l1": 0.1664248286254977,
          "pearson_correlation": 0.8260842428606562,
          "poisson_block_reason": null,
          "poisson_rwp": 0.2934114101389734,
          "relative_l2": 0.496295443306505
        },
        "sample_count": 7350,
        "wavelength_order_corrected": false,
        "wavelengths_angstrom": [
          1.5418
        ]
      }
    },
    {
      "case_id": "cnrs-li2tec2-doublet-full",
      "checks": {
        "same_member_sha256": true,
        "same_sample_count": true,
        "same_selection_sha256": true,
        "same_starting_zero_shift": true,
        "same_wavelength_components": true
      },
      "common_model_assumptions": [
        "Expanded opXRD atoms are represented in P1 to avoid inventing an asymmetric unit.",
        "Missing displacement values are fixed at Uiso=0.005 angstrom^2.",
        "Unknown geometry uses an assumed Bragg-Brentano polarized correction.",
        "A present secondary wavelength uses an assumed 0.5 intensity ratio.",
        "A bounded global zero scan precedes local zero-only and width refinement.",
        "The fitted result is a cross-program capability diagnostic, not structural truth."
      ],
      "gsasii": {
        "case_id": "cnrs-li2tec2-doublet-full",
        "initial_zero_shift_deg": 0.05453252228682984,
        "member_sha256": "9c377f15018332cb81acccc2ffa5193e88e958053d7f7820c5e4da40134c2a9e",
        "profile_correlation": 0.34267713772283054,
        "profile_parameters": {
          "SH/L": 0.002,
          "U": 14663.127651504074,
          "V": -5580.726287291104,
          "W": 578.5447000828892,
          "X": 0.0,
          "Y": 0.0,
          "Zero": 0.05454026353961327
        },
        "reflection_count": 316,
        "relative_intensities": [
          1.0,
          0.5
        ],
        "residual_metrics": {
          "cosine_similarity": 0.9866771187462338,
          "normalized_l1": 0.1176621624235239,
          "pearson_correlation": 0.9761868230459364,
          "poisson_block_reason": null,
          "poisson_rwp": 0.14486876629973658,
          "relative_l2": 0.16451897298587173
        },
        "revision": "c0bc79b259cdf0065480b5fbd57674ddf12c4a23",
        "sample_count": 4701,
        "schema_version": 1,
        "scope": "opxrd_structural_common_model",
        "selection_sha256": "f1ae61b72634ae9379d73fc24c513f12f08d4246a314a463d728fad581820eeb",
        "stage_poisson_rwp": {
          "instrument_widths": 0.14495960560581453,
          "position": 0.14867883629622825,
          "sample_broadening": 0.144868766299736,
          "scale_background": 0.14867888653708003
        },
        "wavelengths_angstrom": [
          1.540629,
          1.544451
        ]
      },
      "metric_differences_phasesmith_minus_gsasii": {
        "cosine_similarity": -0.00024717296383325316,
        "normalized_l1": 0.0011397739047677713,
        "pearson_correlation": -0.0004446559107347259,
        "poisson_rwp": 0.0018473673654655909,
        "relative_l2": 0.0014608738721251513
      },
      "parameter_plausibility": {
        "gsasii": {
          "absolute_zero_shift_deg": 0.05454026353961327,
          "large_gaussian_width_warning": true,
          "large_zero_shift_warning": false,
          "maximum_gaussian_fwhm_deg": 1.214727327443086,
          "status": "warning"
        },
        "phasesmith": {
          "absolute_zero_shift_deg": 0.05453252228682984,
          "large_gaussian_width_warning": false,
          "large_zero_shift_warning": false,
          "maximum_gaussian_fwhm_deg": 0.044026553818150176,
          "status": "plausible"
        }
      },
      "phasesmith": {
        "assumed_relative_intensities": [
          1.0,
          0.5
        ],
        "elapsed_seconds": 4.718212792009581,
        "maximum_gaussian_fwhm_deg": 0.044026553818150176,
        "parameter_plausibility": "plausible",
        "phase_count": 1,
        "position_alignment": {
          "candidate_count": 81,
          "coarse_poisson_rwp": 0.1476972186508344,
          "coarse_zero_shift_deg": 0.050000000000000044,
          "initial_poisson_rwp": 0.14925903512196187,
          "poisson_rwp_improvement": 0.0015739600344128746,
          "polished_zero_shift_deg": 0.05453252228682984,
          "scan_range_deg": [
            -1.0,
            1.0
          ],
          "scan_step_deg": 0.025,
          "selected_poisson_rwp": 0.147685075087549,
          "selected_zero_shift_deg": 0.05453252228682984,
          "status": "aligned"
        },
        "profile_correlation": 0.3172188509679103,
        "profile_parameters": {
          "u_deg2": 0.0014986198206274103,
          "v_deg2": -0.0007742605149346536,
          "w_deg2": 0.0007323977484841818,
          "x_deg": 0.0,
          "y_deg": 0.0,
          "zero_shift_deg": 0.05453252228682984
        },
        "reflection_count": 316,
        "residual_metrics": {
          "cosine_similarity": 0.9864299457824005,
          "normalized_l1": 0.11880193632829167,
          "pearson_correlation": 0.9757421671352017,
          "poisson_block_reason": null,
          "poisson_rwp": 0.14671613366520217,
          "relative_l2": 0.16597984685799688
        },
        "sample_count": 4701,
        "wavelength_order_corrected": false,
        "wavelengths_angstrom": [
          1.540629,
          1.544451
        ]
      }
    }
  ],
  "interpretation": [
    "The common models use only the archived observations, wavelengths, cells, and expanded atoms; missing geometry and displacement metadata are disclosed assumptions.",
    "The five residual measures expose weighting and baseline sensitivity that a single Rwp value would hide.",
    "Large zero offsets and effective Gaussian widths are reported separately so a lower residual cannot hide compensating instrument parameters.",
    "The comparison tests same-input execution and optimization behavior; it is not a structural-accuracy or GSAS-II-equivalence acceptance test."
  ],
  "pinned_gsasii_revision": "c0bc79b259cdf0065480b5fbd57674ddf12c4a23",
  "recipe": {
    "cell_and_atoms": "fixed expanded P1 structure from the opXRD label",
    "gsasii_cycles": 8,
    "phasesmith_cycles": 2,
    "refined_blocks": [
      "phase scale plus eight-term Chebyshev background",
      "bounded global zero scan and zero-only local polish",
      "U, V, and W with the aligned zero fixed",
      "isotropic size and microstrain broadening"
    ]
  },
  "schema_version": 1,
  "scope": "opxrd_structural_common_model_cross_program_diagnostic",
  "selection_sha256": "f1ae61b72634ae9379d73fc24c513f12f08d4246a314a463d728fad581820eeb",
  "source_dataset_id": "opxrd-robustness-v1"
}
